Repository: Kaaiian/6350_project

File: simple_element_properties.csv
Symbol,Atomic_Number,Atomic_Weight,Period,group,families,Mendele_Number,l_quantum_number,Atomic_Radus,Miracle_Radius_[pm],Covalent_Radius,Zunger_radii_sum,ionic_radius,Orbital_Radius(pm),crystal_radius,Pauling_Electronegativity,MB_electonegativity,Nagle_electonegativity,Pearson_abs_electonegativity,Gordy_electonegativity,Mulliken_EN,Allred-Rockow_electronegativity,metallic_valence,number_of_valence_electrons,gilmor_number_of_valence_electron,valence_s,valence_p,valence_d,valence_f,Number_of_unfilled_s_valence_electrons,Number_of_unfilled_p_valence_electrons,Number_of_unfilled_d_valence_electrons,Number_of_unfilled_f_valence_electrons,outer_shell_electrons,1st_ionization_potential_(kJ/mol),polarizability(A^3),Melting_point_(K),Boiling_Point_(K),Molar_Denstiy_(mol/ml),Density_(g/mL),Molar_Heat_Capacity(J/mol_K),specific_heat_(J/g_K)_,heat_of_fusion_(kJ/mol)_,heat_of_vaporization_(kJ/mol)_,thermal_conductivity_(W/(m_K))_,heat_atomization(kJ/mol),Cohesive_energy,B(Gpa),nws(e/au3),volume(10-6m3),Work_function,G,abs_valence,Nearest_Neighbor_Distance(pm),Critical_Temperature,Low_Temp_Debye(K),High_Temp_Debye(K),Atomic_Concentration(1e-23_cm-3),Cp_Coeff_A,Cp_Coeff_B*T,Cp_Coeff_C*T^(-2),Cp_Coeff_D*T^(-0.5),Cp_Coeff_E*T^2
H,1.00,1.01,1.00,1.00,7.00,92.00,0.00,0.53,,0.37,1.25,0.25,52.90,0.10,2.20,2.10,2.27,7.18,7.18,7.18,2.30,0.00,1.00,1.00,1.00,0.00,0.00,0.00,1.00,6.00,10.00,14.00,1.00,1312.00,0.70,14.05,20.25,0.00,0.00,14.42,14.30,0.59,0.45,0.18,218.00,0.00,0.20,3.38,1.70,,,1,,33.00,122.00,0.00,,0.90,0.00,-58145.50,48.19,0.00
He,2.00,4.00,1.00,18.00,9.00,98.00,0.00,0.31,,0.32,0.00,0.31,29.10,0.00,0.00,0.00,3.92,,12.05,0.00,4.16,0.00,0.00,0.00,0.00,0.00,0.00,0.00,2.00,6.00,10.00,14.00,0.00,2372.00,0.20,0.95,4.25,0.00,0.00,20.79,5.19,0.02,0.08,0.15,0.00,0.00,,,,,,2,,5.19,,,,4.97,0.00,0.00,0.00,0.00
Li,3.00,6.94,2.00,1.00,1.00,1.00,0.00,1.67,152.00,1.34,1.61,1.45,158.60,0.90,0.98,0.90,0.94,3.01,3.22,3.01,0.91,1.00,1.00,1.00,1.00,0.00,0.00,0.00,1.00,6.00,10.00,14.00,1.00,520.00,24.30,453.65,1615.15,0.08,0.54,24.99,3.60,3.00,145.92,84.70,161.00,1.63,11.60,0.94,13.00,2.93,4.20,1,302.00,3223.00,344.00,448.00,4.70,1.70,0.01,83000.00,0.00,0.00
Be,4.00,9.01,2.00,2.00,2.00,67.00,0.00,1.12,112.00,0.90,1.08,1.05,104.00,0.41,1.57,1.45,1.55,4.90,3.79,4.90,1.58,2.00,2.00,2.00,2.00,0.00,0.00,0.00,0.00,6.00,10.00,14.00,2.00,899.00,5.60,1551.15,3243.15,0.21,1.85,16.40,1.82,7.95,292.40,200.00,324.00,3.32,110.00,4.66,4.90,4.98,132.60,2,222.00,13000.00,1481.00,1031.00,12.10,5.07,0.00,-137949.00,0.00,0.00
B,5.00,10.81,2.00,13.00,6.00,72.00,1.00,0.87,88.00,0.82,0.80,0.85,77.60,0.25,2.04,1.90,2.02,4.29,4.60,4.29,2.05,3.00,3.00,3.00,2.00,1.00,0.00,0.00,0.00,5.00,10.00,14.00,3.00,801.00,3.00,2352.15,4275.00,0.22,2.34,11.03,1.02,50.20,489.70,27.00,573.00,5.81,178.00,5.36,4.70,4.45,177.00,1,,3284.00,1480.00,1362.00,13.00,-3.09,0.02,42234.00,0.00,0.00
C,6.00,12.01,2.00,14.00,7.00,77.00,1.00,0.67,77.00,0.77,0.64,0.70,62.00,0.29,2.55,2.37,2.55,6.27,5.62,6.27,2.54,4.00,4.00,4.00,2.00,2.00,0.00,0.00,0.00,4.00,10.00,14.00,4.00,1086.00,1.80,3640.15,5100.15,0.19,2.25,8.53,0.71,105.00,355.80,129.00,717.00,7.37,443.00,5.55,3.25,4.81,11.50,2,154.00,6743.00,2230.00,1550.00,17.60,13.30,0.00,136213.00,-211.82,0.00
N,7.00,14.01,2.00,15.00,7.00,82.00,1.00,0.56,72.00,0.75,0.54,0.65,52.10,0.30,3.04,2.85,3.12,7.30,6.88,7.30,3.07,3.00,5.00,5.00,2.00,3.00,0.00,0.00,0.00,3.00,10.00,14.00,5.00,1402.00,1.10,63.25,77.35,0.00,0.00,14.57,1.04,0.36,2.79,0.03,473.00,4.92,1.20,4.49,4.10,,,3,,126.19,,,,4.56,0.00,60627.50,-32.33,0.00
O,8.00,16.00,2.00,16.00,7.00,87.00,1.00,0.48,64.00,0.73,0.47,0.60,45.00,1.21,3.44,3.32,3.62,7.54,8.37,7.54,3.61,0.00,6.00,6.00,2.00,4.00,0.00,0.00,0.00,2.00,10.00,14.00,6.00,1314.00,0.79,54.75,90.15,0.00,0.00,14.72,0.92,0.22,3.41,0.03,249.00,2.62,2.25,,,,,4,,154.58,,,,6.42,0.00,73189.00,-62.28,0.00
F,9.00,19.00,2.00,17.00,8.00,93.00,1.00,0.42,,0.71,0.41,0.50,39.60,1.19,3.98,3.78,4.23,10.41,10.09,10.41,4.19,0.00,7.00,7.00,2.00,5.00,0.00,0.00,0.00,1.00,10.00,14.00,7.00,1681.00,0.63,53.35,85.05,0.00,0.00,15.58,0.82,0.26,3.27,0.03,79.00,0.84,,,,,,5,144.00,144.32,,,,5.74,0.00,6828.55,-34.39,0.00
Ne,10.00,20.18,2.00,18.00,9.00,99.00,1.00,0.38,,0.69,0.00,0.38,35.40,0.00,0.00,0.00,4.89,,12.03,0.00,4.79,0.00,0.00,0.00,0.00,0.00,0.00,0.00,2.00,6.00,10.00,14.00,0.00,2081.00,0.40,24.45,25.15,0.00,0.00,18.24,0.90,0.33,1.73,0.05,0.00,0.02,,,,,,6,316.00,44.40,74.60,0.00,4.36,4.97,0.00,0.00,0.00,0.00
Na,11.00,22.99,3.00,1.00,1.00,2.00,0.00,1.90,180.00,1.54,2.65,1.80,171.30,1.16,0.93,0.89,0.95,2.85,2.54,2.85,0.87,1.00,1.00,1.00,1.00,0.00,0.00,0.00,1.00,6.00,10.00,14.00,1.00,496.00,23.60,370.95,1156.15,0.04,0.97,28.28,1.23,2.60,96.96,141.00,109.00,1.11,6.80,0.55,23.78,2.36,3.30,1,366.00,2573.00,156.50,155.00,2.65,3.95,0.01,0.00,0.00,0.00
Mg,12.00,24.31,3.00,2.00,2.00,68.00,0.00,1.45,160.00,1.30,2.03,1.50,127.90,0.86,1.31,1.31,1.32,3.75,2.97,3.75,1.29,2.00,2.00,2.00,2.00,0.00,0.00,0.00,0.00,6.00,10.00,14.00,2.00,738.00,10.60,922.15,1363.15,0.07,1.74,24.79,1.02,8.95,127.40,156.00,148.00,1.51,35.60,1.60,14.00,3.66,17.00,2,320.00,2535.00,403.00,330.00,4.30,5.14,0.00,-1900.00,0.00,0.00
Al,13.00,26.98,3.00,13.00,5.00,73.00,1.00,1.18,141.00,1.18,1.68,1.25,131.20,0.53,1.61,1.64,1.55,3.23,3.52,3.23,1.61,3.00,3.00,3.00,2.00,1.00,0.00,0.00,0.00,5.00,10.00,14.00,3.00,578.00,8.30,933.15,2740.15,0.10,2.70,24.28,0.90,10.79,293.40,237.00,326.00,3.39,75.20,2.70,10.00,4.26,26.00,1,286.00,8550.00,433.00,390.00,6.02,-2.76,0.01,-150199.00,143.06,0.00
Si,14.00,28.09,3.00,14.00,6.00,78.00,1.00,1.11,110.00,1.11,1.42,1.10,106.80,0.40,1.90,1.98,1.87,4.77,4.19,4.77,1.92,4.00,4.00,4.00,2.00,2.00,0.00,0.00,0.00,4.00,10.00,14.00,4.00,787.00,5.40,1683.15,2628.15,0.08,2.33,19.94,0.71,50.55,384.22,148.00,452.00,4.63,98.00,3.38,8.60,4.85,79.90,2,235.00,5159.00,645.00,692.00,5.00,5.28,0.00,-81317.40,0.00,0.00
P,15.00,30.97,3.00,15.00,7.00,83.00,1.00,0.98,102.00,1.06,1.24,1.00,91.90,0.31,2.19,2.32,2.22,5.62,4.96,5.62,2.25,3.00,5.00,5.00,2.00,3.00,0.00,0.00,0.00,3.00,10.00,14.00,5.00,1012.00,3.60,317.25,553.15,0.06,1.82,23.85,0.77,0.66,12.13,0.24,315.00,3.43,30.40,4.49,8.60,,,3,,994.00,0.00,576.00,,3.80,0.01,0.00,0.00,0.00
S,16.00,32.07,3.00,16.00,7.00,88.00,1.00,0.88,103.00,1.02,1.10,1.00,81.00,0.43,2.58,2.65,2.49,6.22,5.85,6.22,2.59,2.00,6.00,6.00,2.00,4.00,0.00,0.00,0.00,2.00,10.00,14.00,6.00,1000.00,2.90,385.95,717.85,0.06,2.07,22.77,0.71,1.72,9.80,0.27,279.00,2.85,7.70,,,,,4,,1314.00,0.00,527.00,,8.17,0.00,-155600.00,0.00,0.00
Cl,17.00,35.45,3.00,17.00,8.00,94.00,1.00,0.79,,0.99,1.01,1.00,72.50,1.67,3.16,2.98,2.82,8.30,6.84,8.30,2.87,0.00,7.00,7.00,2.00,5.00,0.00,0.00,0.00,1.00,10.00,14.00,7.00,1251.00,2.20,172.15,238.55,0.00,0.00,17.02,0.48,3.23,10.20,0.01,121.00,1.40,1.10,,,,,5,202.00,416.96,,,,5.11,0.00,-13124.75,-14.65,0.00
Ar,18.00,39.95,3.00,18.00,9.00,100.00,1.00,0.71,,0.97,0.00,0.71,65.90,0.00,0.00,0.00,3.18,,7.96,0.00,3.24,0.00,0.00,0.00,0.00,0.00,0.00,0.00,2.00,6.00,10.00,14.00,0.00,1521.00,1.59,83.95,87.45,0.00,0.00,20.77,0.52,1.19,6.45,0.02,0.00,0.08,,,,,,6,376.00,150.69,92.00,0.00,2.66,4.97,0.00,0.00,0.00,0.00
K,19.00,39.10,4.00,1.00,1.00,3.00,0.00,2.43,230.00,1.96,3.69,2.20,216.20,1.52,0.82,0.80,0.84,2.42,2.79,2.42,0.73,1.00,1.00,1.00,1.00,0.00,0.00,0.00,1.00,6.00,10.00,14.00,1.00,419.00,43.40,336.40,1033.15,0.02,0.86,29.32,0.75,2.33,79.87,102.40,90.00,0.93,3.20,0.27,45.63,2.29,1.30,1,453.00,2223.00,91.10,100.00,1.40,1.05,0.02,0.00,0.00,0.00
Ca,20.00,40.08,4.00,2.00,2.00,7.00,0.00,1.94,201.00,1.74,3.00,1.80,169.00,1.14,1.00,1.17,1.11,2.20,3.01,2.20,1.03,2.00,2.00,2.00,2.00,0.00,0.00,0.00,0.00,6.00,10.00,14.00,2.00,590.00,22.80,1112.15,1757.15,0.04,1.55,25.25,0.63,8.54,153.30,200.00,178.00,1.84,17.20,0.75,26.20,2.87,7.40,2,395.00,2880.00,229.00,230.00,2.30,3.83,0.01,61000.00,0.00,0.00
Sc,21.00,44.96,4.00,3.00,3.00,11.00,2.00,1.84,162.00,1.44,2.75,1.60,157.00,0.89,1.36,1.50,1.17,3.34,3.07,3.34,1.19,3.00,3.00,1.00,2.00,0.00,1.00,0.00,0.00,6.00,9.00,14.00,2.00,633.00,17.80,1814.15,3105.15,0.07,2.99,26.97,0.60,14.10,314.20,15.80,378.00,3.90,56.60,2.05,15.03,3.50,29.00,1,325.00,5400.00,346.00,476.00,4.27,6.17,0.00,-15422.00,0.00,0.00
Ti,22.00,47.88,4.00,4.00,4.00,43.00,2.00,1.76,142.00,1.36,2.58,1.40,147.70,0.75,1.54,1.86,1.23,3.45,3.14,3.45,1.38,4.00,4.00,2.00,2.00,0.00,2.00,0.00,0.00,6.00,8.00,14.00,2.00,659.00,14.60,1933.15,3560.15,0.09,4.54,24.90,0.52,15.45,421.00,21.90,470.00,4.85,108.00,3.51,10.58,4.33,44.00,2,289.00,15500.00,420.00,380.00,5.66,5.48,0.00,-14800.00,0.00,0.00
V,23.00,50.94,4.00,5.00,4.00,46.00,2.00,1.71,134.00,1.25,2.43,1.35,140.10,0.68,1.63,2.22,1.27,3.60,3.20,3.60,1.53,5.00,5.00,3.00,2.00,0.00,3.00,0.00,0.00,6.00,7.00,14.00,2.00,651.00,12.40,2163.15,3653.15,0.12,6.11,24.96,0.49,20.90,453.00,30.70,514.00,5.31,158.00,4.41,8.36,4.30,47.00,3,262.00,5930.00,399.00,390.00,7.22,6.38,0.00,-45348.00,0.00,0.00
Cr,24.00,52.00,4.00,6.00,4.00,49.00,2.00,1.66,130.00,1.27,2.44,1.40,145.30,0.76,1.66,2.00,1.29,3.72,3.27,3.72,1.65,5.78,6.00,4.00,1.00,0.00,5.00,0.00,1.00,6.00,5.00,14.00,1.00,653.00,11.60,2130.15,2945.15,0.14,7.19,23.40,0.45,16.90,344.30,93.70,397.00,4.10,160.00,5.18,7.23,4.50,115.00,5,250.00,4700.00,606.00,424.00,8.33,-2.81,0.03,0.00,0.00,0.00
Mn,25.00,54.94,4.00,7.00,4.00,52.00,2.00,1.61,132.00,1.39,2.22,1.40,127.80,0.81,1.55,2.04,1.36,3.72,3.34,3.72,1.75,5.78,7.00,5.00,2.00,0.00,5.00,0.00,0.00,6.00,5.00,14.00,2.00,717.00,9.40,1517.15,2235.15,0.14,7.43,26.37,0.48,12.05,226.00,7.82,281.00,2.92,92.60,4.17,7.35,4.10,74.00,5,224.00,4327.00,409.00,363.00,8.18,5.64,0.00,-33400.00,0.00,0.00
Fe,26.00,55.85,4.00,8.00,4.00,55.00,2.00,1.56,125.00,1.25,2.11,1.40,122.70,0.69,1.83,1.67,1.40,4.06,3.42,4.06,1.80,5.78,8.00,5.00,2.00,0.00,6.00,0.00,0.00,6.00,4.00,14.00,2.00,762.00,8.40,1808.15,3023.15,0.14,7.86,24.57,0.44,13.80,349.60,80.20,418.00,4.28,166.00,5.55,7.09,4.81,82.00,6,248.00,9250.00,477.00,373.00,8.50,7.02,0.00,-75550.00,0.00,0.00
Co,27.00,58.93,4.00,9.00,4.00,58.00,2.00,1.52,125.00,1.26,2.02,1.35,118.10,0.54,1.88,1.72,1.44,4.30,3.50,4.30,1.84,5.78,9.00,4.00,2.00,0.00,7.00,0.00,0.00,6.00,3.00,14.00,2.00,760.00,7.50,1768.15,3143.15,0.15,8.90,24.75,0.42,16.19,376.50,100.00,425.00,4.39,182.00,5.36,6.70,5.00,75.00,7,250.00,5400.00,460.00,386.00,8.97,5.00,0.00,-11600.00,0.00,0.00
Ni,28.00,58.69,4.00,10.00,4.00,61.00,2.00,1.49,126.00,1.21,2.18,1.35,113.90,0.70,1.91,1.76,1.47,4.40,3.58,4.40,1.88,5.78,10.00,3.00,2.00,0.00,8.00,0.00,0.00,6.00,2.00,14.00,2.00,737.00,6.80,1726.15,3003.15,0.15,8.90,25.83,0.44,17.47,370.40,90.70,430.00,4.44,177.00,5.36,6.60,5.35,76.00,8,249.00,6000.00,477.00,345.00,9.14,847.41,-0.92,7288760.00,-11988.10,0.00
Cu,29.00,63.55,4.00,11.00,4.00,64.00,2.00,1.45,126.00,1.38,2.04,1.35,119.10,0.71,1.90,1.08,1.51,4.48,3.66,4.48,1.85,5.44,11.00,2.00,1.00,0.00,10.00,0.00,1.00,6.00,0.00,14.00,1.00,745.00,6.70,1356.15,2840.15,0.14,8.96,24.15,0.38,13.05,300.30,401.00,338.00,3.49,138.00,3.18,7.12,5.10,48.00,0,256.00,5421.00,347.00,310.00,8.45,23.18,-0.01,231989.00,-286.79,0.00
Zn,30.00,65.39,4.00,12.00,4.00,69.00,2.00,1.42,140.00,1.31,1.88,1.35,106.50,0.74,1.65,1.44,1.46,4.45,3.75,4.45,1.59,4.44,12.00,1.00,2.00,0.00,10.00,0.00,0.00,6.00,0.00,14.00,2.00,906.00,6.40,692.75,1179.15,0.11,7.13,25.50,0.39,7.32,115.30,116.00,131.00,1.35,69.40,2.30,9.17,4.90,43.00,0,266.00,3380.00,329.00,237.00,6.55,5.10,0.00,12600.00,0.00,0.00
Ga,31.00,69.72,4.00,13.00,5.00,74.00,1.00,1.36,134.00,1.26,1.70,1.30,125.40,0.76,1.81,1.70,1.56,3.20,4.17,3.20,1.76,3.44,3.00,3.00,2.00,1.00,0.00,0.00,0.00,5.00,10.00,14.00,3.00,579.00,8.10,302.95,2676.15,0.08,5.90,25.80,0.37,5.59,258.70,40.60,286.00,2.81,56.90,2.25,11.82,4.32,6.00,1,244.00,7620.00,325.00,240.00,5.10,6.50,0.00,0.00,0.00,0.00
Ge,32.00,72.61,4.00,14.00,6.00,79.00,1.00,1.25,114.00,1.22,1.56,1.25,109.00,0.53,2.01,1.99,1.81,4.60,4.64,4.60,1.99,4.00,4.00,4.00,2.00,2.00,0.00,0.00,0.00,4.00,10.00,14.00,4.00,762.00,6.10,1220.55,3103.15,0.07,5.32,23.24,0.32,36.94,330.90,59.90,377.00,3.85,77.20,2.57,9.87,5.00,67.00,2,245.00,8400.00,373.00,403.00,4.42,6.84,0.00,-70426.80,0.00,0.00
As,33.00,74.92,4.00,15.00,6.00,84.00,1.00,1.14,115.00,1.19,1.42,1.15,100.10,0.72,2.18,2.27,2.11,5.30,5.17,5.30,2.21,3.00,5.00,5.00,2.00,3.00,0.00,0.00,0.00,3.00,10.00,14.00,5.00,947.00,4.30,1090.15,890.15,0.08,5.73,24.72,0.33,27.70,34.76,50.00,302.00,2.96,38.30,3.00,11.85,3.75,,3,316.00,2100.00,282.00,275.00,4.65,5.69,0.00,-12400.00,0.00,0.00
Se,34.00,78.96,4.00,16.00,7.00,89.00,1.00,1.03,118.00,1.16,1.29,1.15,91.80,0.56,2.55,2.54,2.31,5.89,5.76,5.89,2.43,2.00,6.00,6.00,2.00,4.00,0.00,0.00,0.00,2.00,10.00,14.00,6.00,941.00,3.80,490.15,958.15,0.06,4.79,25.27,0.32,6.69,37.70,0.52,227.00,2.46,8.30,,,5.90,3.70,4,232.00,1757.00,152.50,0.00,3.67,5.46,0.00,-16100.00,0.00,0.00
Br,35.00,79.90,4.00,17.00,8.00,95.00,1.00,0.94,,1.14,1.20,1.15,85.10,1.82,2.96,2.83,2.56,7.59,6.41,7.59,2.69,0.00,7.00,7.00,2.00,5.00,0.00,0.00,0.00,1.00,10.00,14.00,7.00,1140.00,3.10,265.95,331.95,0.04,3.12,37.79,0.47,5.29,15.44,0.12,112.00,1.22,1.90,,,,,5,,584.00,,,2.36,9.05,0.00,0.00,0.00,0.00
Kr,36.00,83.80,4.00,18.00,9.00,101.00,1.00,0.88,,1.10,0.00,0.88,79.50,,3.00,,2.82,,7.11,,2.97,0.00,0.00,0.00,0.00,0.00,0.00,0.00,2.00,6.00,10.00,14.00,0.00,1351.00,2.50,116.15,121.15,0.00,0.00,20.78,0.25,1.64,9.03,0.01,0.00,0.12,,,,,,6,400.00,209.40,71.90,0.00,2.17,4.97,0.00,0.00,0.00,0.00
Rb,37.00,85.47,5.00,1.00,1.00,4.00,0.00,2.65,244.00,2.11,4.10,2.35,228.70,1.66,0.82,0.80,0.83,2.34,3.19,2.34,0.71,1.00,1.00,1.00,1.00,0.00,0.00,0.00,1.00,6.00,10.00,14.00,1.00,403.00,47.30,312.05,959.15,0.02,1.53,31.02,0.36,2.19,72.22,58.20,86.00,0.85,3.10,0.22,56.07,2.26,,1,484.00,2093.00,56.50,59.00,1.15,0.53,0.02,0.00,0.00,0.00
Sr,38.00,87.62,5.00,2.00,2.00,8.00,0.00,2.19,212.00,1.92,3.21,2.00,183.60,1.32,0.95,1.13,1.06,2.00,3.36,2.00,0.96,2.00,2.00,2.00,2.00,0.00,0.00,0.00,0.00,6.00,10.00,14.00,2.00,549.00,27.60,1042.15,1657.15,0.03,2.54,26.29,0.30,8.30,144.00,35.30,164.00,1.72,12.00,0.59,33.93,2.59,6.10,2,430.00,3059.00,147.00,148.00,1.78,4.40,0.01,35981.00,0.00,0.00
Y,39.00,88.91,5.00,3.00,3.00,12.00,2.00,2.12,179.00,1.62,2.94,1.85,169.30,1.04,1.22,1.41,1.11,3.19,3.40,3.19,1.12,3.00,3.00,1.00,2.00,0.00,1.00,0.00,0.00,6.00,9.00,14.00,2.00,600.00,22.70,1796.15,3610.15,0.05,4.47,26.67,0.30,11.40,363.00,17.20,423.00,4.37,41.20,1.77,19.90,3.10,26.00,1,355.00,8950.00,248.00,214.00,3.02,5.72,0.00,7300.00,0.00,0.00
Zr,40.00,91.22,5.00,4.00,4.00,44.00,2.00,2.06,158.00,1.48,2.83,1.55,159.30,0.86,1.33,1.70,1.17,3.64,3.45,3.64,1.32,4.00,4.00,2.00,2.00,0.00,2.00,0.00,0.00,6.00,8.00,14.00,2.00,640.00,17.90,2125.15,4650.15,0.07,6.51,24.63,0.27,16.90,582.00,22.70,609.00,6.25,89.80,2.80,14.00,4.05,33.00,2,317.00,8650.00,290.00,250.00,4.29,5.99,0.00,-32900.00,0.00,0.00
Nb,41.00,92.91,5.00,5.00,4.00,47.00,2.00,1.98,143.00,1.37,2.76,1.45,158.90,0.78,1.60,2.03,1.21,4.00,3.50,4.00,1.41,5.00,5.00,3.00,1.00,0.00,4.00,0.00,1.00,6.00,6.00,14.00,1.00,652.00,15.70,2741.15,5015.15,0.09,8.57,24.16,0.26,26.40,682.00,53.70,726.00,7.57,170.00,4.41,10.80,4.87,38.00,4,286.00,8700.00,276.00,260.00,5.56,6.23,0.00,-34329.40,0.00,0.00
Mo,42.00,95.94,5.00,6.00,4.00,50.00,2.00,1.90,139.00,1.45,2.72,1.45,152.00,0.79,2.16,1.94,1.26,3.90,3.55,3.90,1.47,5.78,6.00,4.00,1.00,0.00,5.00,0.00,1.00,6.00,5.00,14.00,1.00,684.00,12.80,2890.15,4885.15,0.11,10.20,23.99,0.25,32.00,598.00,138.00,658.00,6.82,261.00,5.55,9.40,4.95,20.00,5,272.00,9450.00,423.00,377.00,6.42,13.43,0.00,129331.00,-140.39,0.00
Tc,43.00,97.91,5.00,7.00,4.00,53.00,2.00,1.83,136.00,1.56,2.65,1.35,139.10,0.79,1.90,2.18,1.30,1.30,3.61,4.00,1.51,5.78,7.00,5.00,2.00,0.00,5.00,0.00,0.00,6.00,5.00,14.00,2.00,702.00,11.40,2445.15,5150.15,0.12,11.50,20.56,0.21,24.00,660.00,50.60,677.00,6.85,281.00,5.93,8.64,,,5,271.00,11500.00,454.00,422.00,7.04,0.00,0.00,0.00,0.00,0.00
Ru,44.00,101.07,5.00,8.00,4.00,56.00,2.00,1.78,134.00,1.26,2.61,1.30,141.00,0.82,2.20,1.97,1.35,4.50,3.67,4.50,1.54,5.78,8.00,5.00,1.00,0.00,7.00,0.00,1.00,6.00,3.00,14.00,1.00,710.00,9.60,2583.15,4173.15,0.12,12.40,24.05,0.24,24.00,595.00,117.00,643.00,6.74,286.00,6.13,8.20,4.71,173.00,7,264.00,9600.00,555.00,415.00,7.36,18.38,-0.01,215585.00,-230.88,0.00
Rh,45.00,102.91,5.00,9.00,4.00,59.00,2.00,1.73,132.00,1.35,2.52,1.35,136.40,0.81,2.28,1.99,1.39,4.30,3.73,4.30,1.56,5.78,9.00,4.00,1.00,0.00,8.00,0.00,1.00,6.00,2.00,14.00,1.00,720.00,8.60,2239.15,4000.15,0.12,12.40,24.90,0.24,21.50,493.00,150.00,556.00,5.75,276.00,5.45,8.30,4.98,150.00,8,269.00,7000.00,512.00,350.00,7.26,13.66,0.00,123888.00,-142.05,0.00
Pd,46.00,106.42,5.00,10.00,4.00,62.00,2.00,1.69,142.00,1.31,2.45,1.40,56.70,0.78,2.20,2.08,1.61,4.45,3.79,4.45,1.59,5.78,10.00,3.00,0.00,0.00,10.00,0.00,2.00,6.00,0.00,14.00,0.00,804.00,4.80,1827.15,3413.15,0.11,12.00,25.54,0.24,17.60,357.00,71.80,378.00,3.89,187.00,4.66,8.90,5.22,44.00,0,275.00,7100.00,271.00,275.00,6.80,5.87,0.00,-6500.00,0.00,0.00
Ag,47.00,107.87,5.00,11.00,4.00,65.00,0.00,1.65,144.00,1.53,2.38,1.60,128.60,1.29,1.93,1.07,1.45,4.44,3.85,4.44,1.87,5.44,11.00,2.00,1.00,0.00,10.00,0.00,1.00,6.00,0.00,14.00,1.00,731.00,7.90,1235.15,2485.15,0.10,10.50,25.35,0.24,11.30,250.58,429.00,284.00,2.95,104.00,2.52,10.25,4.74,30.00,0,289.00,7480.00,227.30,221.00,5.85,5.27,0.00,22200.00,0.00,0.00
Cd,48.00,112.41,5.00,12.00,4.00,70.00,0.00,1.61,157.00,1.48,2.22,1.55,118.40,0.92,1.69,1.40,1.45,4.33,3.92,4.33,1.52,4.44,12.00,1.00,2.00,0.00,10.00,0.00,0.00,6.00,0.00,14.00,2.00,868.00,7.20,594.05,1038.15,0.08,8.65,25.85,0.23,6.19,99.57,96.80,112.00,1.16,51.00,1.91,13.00,4.08,19.00,0,298.00,2960.00,210.00,221.00,4.64,5.32,0.00,1600.00,0.00,0.00
In,49.00,114.82,5.00,13.00,5.00,75.00,1.00,1.56,155.00,1.44,2.05,1.55,138.20,0.94,1.78,1.63,1.52,3.10,4.23,3.10,1.66,3.44,3.00,3.00,2.00,1.00,10.00,0.00,0.00,5.00,0.00,14.00,2.00,558.00,9.70,429.75,2353.15,0.06,7.31,26.41,0.23,3.26,231.50,81.60,243.00,2.52,41.10,1.60,15.75,4.09,5.00,1,325.00,6730.00,112.00,129.00,3.83,2.62,0.01,82700.00,0.00,0.00
Sn,50.00,118.71,5.00,14.00,5.00,80.00,1.00,1.45,155.00,1.41,1.88,1.45,124.00,0.69,1.96,1.88,1.70,4.30,4.59,4.30,1.82,4.00,4.00,4.00,2.00,2.00,10.00,0.00,0.00,4.00,0.00,14.00,2.00,709.00,7.70,505.15,2543.15,0.06,7.31,26.95,0.23,7.03,295.80,66.60,302.00,3.14,58.20,1.90,16.30,4.42,18.00,2,281.00,5809.00,199.00,254.00,2.91,4.97,0.00,7600.00,0.00,0.00
Sb,51.00,121.76,5.00,15.00,6.00,85.00,1.00,1.33,155.00,1.38,1.77,1.45,119.30,0.90,2.05,2.14,1.88,4.85,5.00,4.85,1.98,3.00,5.00,5.00,2.00,3.00,10.00,0.00,0.00,3.00,0.00,14.00,2.00,834.00,6.60,904.15,2223.15,0.05,6.69,25.57,0.21,19.87,77.14,24.30,262.00,2.75,38.30,2.00,16.95,4.70,20.00,3,291.00,5070.00,220.00,200.00,3.31,7.32,0.00,-48473.00,0.00,0.00
Te,52.00,127.60,5.00,16.00,6.00,90.00,1.00,1.23,140.00,1.35,1.67,1.40,111.10,1.11,2.10,2.38,2.08,5.49,5.44,5.49,2.16,2.00,6.00,6.00,2.00,4.00,10.00,0.00,0.00,2.00,0.00,14.00,2.00,869.00,5.50,722.65,1262.95,0.05,6.24,25.52,0.20,17.49,52.55,2.35,197.00,2.19,65.00,,,4.95,16.00,4,286.00,2329.00,152.00,0.00,2.94,4.52,0.01,2000.00,0.00,0.00
I,53.00,126.90,5.00,17.00,8.00,96.00,1.00,1.15,,1.33,1.59,1.40,104.40,2.06,2.66,2.76,2.27,6.76,5.93,6.76,2.36,0.00,7.00,7.00,2.00,5.00,10.00,0.00,0.00,1.00,0.00,14.00,7.00,1008.00,5.00,386.65,457.15,0.04,4.93,27.16,0.21,7.82,20.75,0.45,107.00,1.11,7.70,,,,,5,354.00,819.00,109.00,0.00,2.36,6.44,0.00,0.00,0.00,0.00
Xe,54.00,131.29,5.00,18.00,9.00,102.00,1.00,1.08,,1.30,0.00,1.08,98.60,0.62,2.60,0.00,2.45,2.45,6.47,,2.58,0.00,0.00,0.00,0.00,0.00,0.00,0.00,2.00,6.00,10.00,14.00,0.00,1170.00,4.00,161.35,166.05,0.00,0.01,20.74,0.16,2.30,12.64,0.01,0.00,0.16,,,,,,6,434.00,289.77,64.00,0.00,1.64,4.97,0.00,0.00,0.00,0.00
Cs,55.00,132.91,6.00,1.00,1.00,5.00,0.00,2.98,264.00,2.25,4.31,2.60,251.80,1.81,0.79,0.77,0.79,2.18,4.43,2.18,0.66,1.00,1.00,1.00,1.00,0.00,0.00,0.00,1.00,6.00,10.00,14.00,1.00,376.00,59.60,301.55,942.15,0.01,1.87,31.90,0.24,2.09,67.74,35.90,79.00,0.80,1.57,0.17,69.23,1.95,,1,523.50,1938.00,40.50,43.00,0.91,3.14,0.02,0.00,0.00,0.00
Ba,56.00,137.33,6.00,2.00,2.00,9.00,0.00,2.53,223.00,1.98,3.40,2.15,206.00,1.49,0.89,1.08,0.98,2.40,4.47,2.40,0.88,2.00,2.00,2.00,2.00,0.00,0.00,0.00,0.00,6.00,10.00,14.00,2.00,503.00,39.70,998.15,1913.15,0.03,3.50,28.01,0.20,7.75,142.00,18.40,180.00,1.90,10.20,0.53,38.10,2.52,4.90,2,435.00,3270.00,111.00,116.00,1.60,9.83,-0.03,339.58,0.00,0.00
La,57.00,138.91,6.00,3.00,3.00,13.00,2.00,1.95,187.00,1.69,3.08,1.95,191.50,1.36,1.10,1.35,1.04,3.10,4.52,3.10,1.09,3.00,3.00,1.00,2.00,0.00,1.00,0.00,0.00,6.00,9.00,14.00,2.00,538.00,31.10,1193.15,3727.15,0.04,6.15,26.39,0.19,6.20,414.00,13.50,423.00,4.47,27.90,1.64,22.55,3.50,14.00,1,373.00,10500.00,150.00,135.00,2.70,6.59,0.00,-12000.00,0.00,0.00
Ce,58.00,140.12,6.00,3.00,3.00,15.00,3.00,1.85,182.00,1.65,4.50,1.85,197.80,1.15,1.12,1.10,1.05,,4.57,3.10,1.09,3.20,3.00,3.00,2.00,0.00,1.00,1.00,0.00,6.00,9.00,13.00,2.00,534.00,29.60,1071.15,3530.15,0.05,6.66,26.62,0.19,5.46,414.00,11.40,419.00,4.32,21.50,1.69,21.62,2.90,14.00,1,365.00,10400.00,179.00,138.00,2.91,5.09,0.00,17200.00,0.00,0.00
Pr,59.00,140.91,6.00,3.00,3.00,17.00,3.00,2.47,183.00,1.65,4.48,1.85,194.20,1.32,1.13,1.10,1.06,1.06,4.64,3.10,1.09,3.10,3.00,3.00,2.00,0.00,0.00,3.00,0.00,6.00,10.00,11.00,2.00,527.00,28.20,1204.15,3290.15,0.05,6.77,26.77,0.19,6.89,296.80,12.50,356.00,3.70,28.80,1.73,20.79,2.70,15.00,3,363.00,8900.00,152.00,138.00,2.92,4.17,0.01,71300.00,0.00,0.00
Nd,60.00,144.24,6.00,3.00,3.00,19.00,3.00,2.06,182.00,1.84,3.99,1.85,191.20,1.30,1.14,1.20,1.03,,4.72,3.10,1.09,3.10,3.00,3.00,2.00,0.00,0.00,4.00,0.00,6.00,10.00,10.00,2.00,533.00,31.40,1289.15,3400.15,0.05,7.00,27.41,0.19,7.14,273.00,16.50,328.00,3.40,31.80,1.73,20.58,3.20,16.00,4,366.00,7900.00,163.00,148.00,2.93,6.28,0.00,-10319.20,0.00,0.00
Pm,61,144.9127,6,3,3,21,3,2.05,185,1.63,3.99,1.85,188.2,1.28,1.13,1.15,1.04,1.04,4.8006,3.1,1.09,3,3,3,2,0,0,5,0,6,10,9,2,535,30.1,1315.15,3273.15,5.01E-02,7.26,26.084286,0.18,7.88,214,15,301,0,33,1.77,20.25,,18,5,321,6800,,,,,,,,
Sm,62,150.36,6,3,3,23,3,2.38,185,1.62,4.14,1.85,185.4,1.1,1.17,1.2,1.05,1.05,4.8955,3.1,1.09,2.8,3,3,2,0,0,6,0,6,10,8,2,545,28.8,1347.15,2067.15,5.00E-02,7.52,30.072,0.2,8.63,166.4,13.3,207,2.14,37.8,1.77,20.01,2.7,20,6,359,5440,169,184,3.03,90.639,-0.051987,1311340,-1456.275,1.70E-05
Eu,63,151.965,6,3,3,25,3,2.31,196,1.85,3.94,1.85,182.6,1.31,1.2,1.15,1.06,,5.0001,3.1,1.09,2,3,3,2,0,0,7,0,6,10,7,2,547,27.7,1095.15,1802.15,3.45E-02,5.24,27.3537,0.18,9.21,143.5,13.9,178,1.86,14.7,1.77,19.97,2.5,7.9,7,396,4600,118,0,2.04,7.1942,-0.00277824,-15332,0,4.69E-06
Gd,64,157.25,6,3,3,27,3,2.33,176,1.61,3.91,1.8,171.3,1.08,1.2,1.1,1.1,,5.1142,3.1,1.09,3,3,3,2,0,1,7,0,6,9,7,2,593,23.5,1586.15,3546.15,5.02E-02,7.9,36.1675,0.23,10.05,359.4,10.6,398,4.14,37.9,1.77,19.9,2.9,22,1,358,8670,182,155,3.02,-1.75388,0.00974276,685286,0,0
Tb,65,158.92534,6,3,3,29,3,2.25,176,1.59,3.89,1.75,177.5,1.18,1.2,1.2,1.08,1.08,5.238,3.1,1.09,3,3,3,2,0,0,9,0,6,10,5,2,569,25.5,1638.15,3503.15,5.18E-02,8.23,28.6065612,0.18,10.8,330.9,11.1,389,4.05,38.7,1.82,19.32,3,22,9,352,8470,176,158,3.22,11.949,-0.001742982,222511,-124.414,2.06E-06
Dy,66,162.5,6,3,3,31,3,2.28,175,1.59,3.67,1.75,175,1.05,1.22,1.15,1.09,,5.3714,3.1,1.09,3,3,3,2,0,0,10,0,6,10,4,2,573,24.5,1685.15,2840.15,5.26E-02,8.55,27.625,0.17,11.06,230.1,10.7,291,3.04,40.5,1.82,19,,25,0,251,7640,183,158,3.17,8.4363,-0.00524838,-48904.602,0,4.48E-06
Ho,67,164.93032,6,3,3,33,3,2.26,177,1.58,3.65,1.75,172.7,1.04,1.23,1.2,1.1,,5.5143,3.1,1.09,3,3,3,2,0,0,11,0,6,10,3,2,581,23.6,1747.15,2973.15,5.34E-02,8.8,26.3888512,0.16,12.2,241,16.2,301,3.14,40.2,1.82,18.76,,26,1,349,7570,190,161,3.22,8.606,-0.00553012,-78037.102,0,0.00000462
Er,68,167.26,6,3,3,35,3,2.26,175,1.57,3.63,1.75,170.3,1.03,1.24,1.2,1.11,,5.6669,3.1,1.09,3,3,3,2,0,0,12,0,6,10,2,2,589,22.7,1802.15,3141.15,5.42E-02,9.07,28.4342,0.17,19.9,261,14.3,317,3.29,44.4,1.86,18.45,,28,2,347,7250,188,163,3.26,6.79141,-0.000483124,-5232.3198,0,1.37E-06
Tm,69,168.93421,6,3,3,37,3,2.22,175,1.56,3.6,1.75,168.1,1.02,1.25,1.2,1.12,1.12,5.8291,3.1,1.09,3,3,3,2,0,0,13,0,6,10,1,2,597,21.8,1818.15,2223.15,5.52E-02,9.32,27.0294736,0.16,16.84,191,16.8,232,2.42,44.5,1.86,18.12,3.4,31,3,354,6430,200,167,3.32,1.2549,0.0050683,-8783.1504,66.942495,-9.46E-07
Yb,70,173.04,6,3,3,39,3,2.22,190,1.56,3.59,1.75,165.8,1.13,1.1,1.1,1.13,1.13,6.0009,3.1,1.09,2,3,3,2,0,0,14,0,6,10,0,2,603,21,1092.15,1469.15,4.03E-02,6.97,25.956,0.15,7.66,128.9,34.9,152,1.6,30.5,1.86,17.97,,9.9,4,288,4420,118,0,3.02,21.3364,-0.0602504,-279985,0,0.000069375
Lu,71,174.967,6,3,3,41,2,2.17,175,1.6,3.37,1.75,155.3,1,1.27,1.2,1.12,,6.1824,3.1,1.09,3,3,3,2,0,1,14,0,6,9,0,2,524,21.9,1936.15,3675.15,5.62E-02,9.84,26.24505,0.15,18.6,355.9,16.4,427,4.43,47.6,1.91,17.77,,27,1,343,3540,183,116,3.39,6.6876,-0.0015193,-1694.67,0,2.07E-06
Hf,72,178.49,6,4,4,45,2,2.08,158,1.5,2.91,1.55,147.6,0.85,1.3,1.73,1.2,3.8,6.3704,3.8,1.16,4,4,2,2,0,2,14,0,6,8,0,2,659,16.2,2500.15,4873.15,7.45E-02,13.3,24.9886,0.14,24.06,575,23,619,6.44,109,3.05,13.45,3.9,30,2,313,10400,252,213,4.52,5.609,0.00182,0,0,0
Ta,73,180.9479,6,5,4,48,2,2,145,1.38,2.79,1.45,141.3,0.78,1.5,1.94,1.26,4.11,6.5738,4.11,1.34,5,5,3,2,0,3,14,0,6,7,0,2,761,13.1,3269.15,5698.15,9.17E-02,16.6,25.332706,0.14,31.6,743,57.5,782,8.1,196,4.33,10.81,4.8,69,3,286,10250,246,225,5.55,9.258,-0.0014909,49798,-58.16,6.12E-07
W,74,183.84,6,6,4,51,2,1.93,135,1.46,2.735,1.35,136,0.74,2.36,1.79,1.31,4.4,6.7841,4.4,1.47,5.78,6,4,2,0,4,14,0,6,6,0,2,770,11.1,3683.15,5933.15,1.05E-01,19.3,23.8992,0.13,35.4,824,174,849,8.9,311,5.93,9.55,5.22,161,4,274,22500,383,312,6.3,5.356,0.000854538,-39170.199,10.8761995,0
Re,75,186.207,6,7,4,54,2,1.88,137,1.59,2.68,1.35,131,0.77,1.9,2.06,1.35,4.02,7.004,4.02,1.6,5.78,7,5,2,0,5,14,0,6,5,0,2,760,9.7,3453.15,5873.15,1.13E-01,21,24.20691,0.13,33.2,715,47.9,770,8.03,334,6.33,8.85,4.72,178,5,273,20500,416,275,6.8,5.676,0.001292,-2400,0,0
Os,76,190.23,6,8,4,57,2,1.85,135,1.28,2.65,1.3,126.6,0.77,2.2,1.85,1.39,4.9,7.2335,4.9,1.65,5.78,8,5,2,0,6,14,0,6,4,0,2,839,8.5,3318.15,5303.15,1.19E-01,22.6,24.7299,0.13,31.8,746,87.6,791,8.17,373,6.33,8.45,5.93,222,6,268,12700,467,400,7.14,5.636,0.000908,0,0,0
Ir,77,192.22,6,9,4,60,2,1.8,136,1.37,2.628,1.35,122.7,0.77,2.2,1.87,1.43,5.4,7.4345,5.4,1.68,5.78,9,4,2,0,7,14,0,6,3,0,2,878,7.6,2683.15,4403.15,1.17E-01,22.4,24.9886,0.13,26.1,604,147,665,6.94,371,6.13,8.52,5.76,210,7,271,7800,420,228,7.06,5.4117,0.001512746,11845.4,0,0
Pt,78,195.08,6,10,4,63,2,1.77,139,1.28,2.7,1.35,122.1,0.74,2.28,1.91,1.49,5.6,7.7208,5.6,1.72,5.78,10,3,1,0,9,14,1,6,1,0,1,868,6.5,2045.15,4100.15,1.10E-01,21.4,25.3604,0.13,19.6,510,71.6,565,5.84,276,5.64,9.1,5.93,61,9,277,8450,237,225,6.62,5.826,0.00126,-2000,0,0
Au,79,196.96654,6,11,4,66,2,1.74,143,1.44,2.66,1.35,118.7,1.51,2.54,1.19,1.53,5.77,7.9791,5.77,1.92,5.44,11,2,1,0,10,14,1,6,0,0,1,890,6.1,1337.15,3353.15,9.80E-02,19.3,25.21171712,0.128,12.55,334.4,317,366,3.81,171,3.87,10.2,5.47,27,0,288,6200,162.3,178,5.9,44.1753,-0.028626,562228,-636.21995,1.08E-05
Hg,80,200.59,6,12,4,71,2,1.71,152,1.49,2.41,1.5,112.6,0.83,2,1.49,1.54,4.91,8.2469,4.91,1.76,4.44,12,1,2,0,10,14,0,6,0,0,2,1007,5.4,234.25,630.15,6.73E-02,13.5,27.88201,0.139,2.295,59.229,8.34,61,0.67,38.2,1.91,14.08,4.475,,0,301,1735,72,92,4.26,6.273,0.000202,31400,0,0
Tl,81,204.3833,6,13,5,76,1,1.56,172,1.48,2.235,1.9,131.9,1.03,1.62,1.69,1.59,3.2,4.6618,3.2,1.789,3.44,3,3,2,1,10,14,0,5,0,0,3,589,7.6,576.15,1730.15,5.82E-02,11.9,26.569829,0.13,4.142,164.1,46.1,182,1.88,28.5,1.4,17.23,3.4,2.8,1,346,2329,78.5,96,3.5,4.026,0.0055,55400,0,0
Pb,82,207.2,6,14,5,81,1,1.54,174,1.47,2.09,1.8,121.5,1.49,1.87,1.92,1.76,3.9,4.7404,3.9,1.854,2.44,4,4,2,2,10,14,0,4,0,0,4,716,6.8,600.65,2013.15,5.50E-02,11.4,26.936,0.13,4.799,177.7,35.3,196,2.03,45.8,1.52,18.28,4.25,5.6,2,350,5400,105,87,3.3,4.851,0.003528,41400,0,0
Bi,83,208.98037,6,15,5,86,1,1.43,162,1.46,1.997,1.6,129.5,1.17,2.02,2.14,1.83,4.69,4.8288,4.69,2.01,3,5,5,2,3,10,14,0,3,0,0,5,703,7.4,544.15,1833.15,4.67E-02,9.75,25.0776444,0.12,11.3,104.8,7.87,207,2.18,31.5,1.56,19.32,4.34,12,3,307,4620,120,116,2.82,3.323,0.006404,77100,0,0
Th,90,232.0381,7,3,3,16,2,1.8,178,1.65,4.98,1.8,178.8,1.19,1.3,1.3,1.03,1.03,2.8784,3.2,1.11,4,2,2,2,0,2,0,0,6,8,14,2,587,32.1,2023.15,5063.15,5.04E-02,11.7,27.844572,0.12,16.1,514.4,54,576,6.2,54,2.1,19.8,3.4,31,2,360,14550,160,100,3.04,6.058,0.001894,-7900,0,0
U,92,238.0289,7,3,3,20,3,1.75,158,1.42,4.72,1.75,177.5,0.87,1.38,1.7,1.06,1.06,3.3168,3.4,1.22,5.78,3,3,2,0,1,3,0,6,9,11,2,598,27.4,1405.15,4091.15,7.98E-02,19,28.563468,0.12,14,477,27.6,490,5.55,97.9,3.44,13.15,3.9,111,1,275,12500,248,300,4.8,6.5616,-0.000944374,-22566,0,6.59E-06
